Repository: chem-data-extraction/photocatalytic-degradation-of-organic-dyes

# Photocatalysis Data Extraction & Cleaning Pipeline

Repository of the project for automatic extraction, cleaning, and standardization of photocatalytic degradation data of organic dyes. This project represents a reproducible tool for creating a high-quality chemical dataset based on scientific publications and open repositories (Zenodo).

---

## 1. Overview
This project is designed to extract structured photocatalysis parameters (catalyst chemical formula, dye name, dosages, light source type, irradiation time, and degradation efficiency) from scientific articles and Supplementary Information (in PDF format) using document layout analysis systems (MinerU) and large language models (Gemini API). The extracted data are combined with tabular datasets downloaded from Zenodo, enriched via the PubChem API, cleaned, and brought to a single quality standard.

---

## 2. What's inside
The repository architecture strictly complies with reproducibility and data standardization requirements:

```text
├── CITATION.cff           # Machine-readable dataset citation file
├── LICENSE                # Project license (MIT)
├── README.md              # Main entry point and description of the project (this file)
├── environment.yml        # Conda environment configuration file
├── requirements.txt       # List of Python dependencies for pip

## 4. Data schema and columns
Each row of the final dataset `data/processed/dataset.csv` represents a single measurement of degradation efficiency at a specific point in time within one experiment.

| Column Name | Data Type | Required? | Description | Example |
| :--- | :--- | :---: | :--- | :--- |
| `source_id` | String | No | Source identifier (article DOI or Zenodo ID) | `ao3c07326` |
| `catalyst` | String | No | Composition of the photocatalyst used | `Mg-doped Ag2O` |
| `catalyst_band_gap_ev` | Number | No | Band gap of the photocatalyst in eV | `2.6` |
| `catalyst_surface_area_m2g` | Number | No | Specific surface area of the photocatalyst in m²/g | `50.2` |
| `catalyst_particle_size_nm` | Number | No | Particle size / diameter of the photocatalyst in nm | `23.87` |
| `dye_name` | String | No | Normalized preferred name of the dye (from PubChem) | `Rhodamine B` |
| `dye_pubchem_cid` | Integer | **Yes** | Official PubChem Compound ID of the dye | `6099` |
| `initial_dye_concentration_value` | Number | No | Initial concentration of the dye | `10.0` |
| `initial_dye_concentration_unit` | String | No | Initial dye concentration unit (converted to `mg/L`) | `mg/L` |
| `catalyst_dosage_value` | Number | No | Photocatalyst dosage/concentration | `0.25` |
| `catalyst_dosage_unit` | String | No | Catalyst dosage unit (converted to `g/L`) | `g/L` |
| `light_type` | String | No | Type of radiation (`UV`, `Visible`, `Solar`, `LED`, `Dark`) | `Visible` |
| `irradiation_time_value` | Number | **Yes** | Time elapsed since the start of irradiation | `120.0` |
| `irradiation_time_unit` | String | **Yes** | Time unit (converted to `min`, `hours`, `s`) | `min` |
| `degradation_efficiency_percent` | Number | **Yes** | Degradation efficiency (%) within the range of 0-100 | `95.5` |

---

## 5. Units and controlled vocabularies
External reference dictionaries are used to eliminate discrepancies in physical and chemical data:
*   **Measurement units (`specs/units.json`)**: Contains mappings of various unit representations to standardized formats. For example, `ppm`, `mg l-1`, `mg/l` are normalized to a strict `mg/L`.
*   **Dye names dictionary (`specs/vocabularies.json`)**: Maps abbreviations to full names (e.g., `rhb` -> `rhodamine b`, `mb` -> `methylene blue`).
*   **PubChem API**: Allows verifying the dye by name, retrieving its structural formula and a single identifier (`dye_pubchem_cid`), and filtering out non-existent or incorrectly recognized compounds.

---

## 7. Data quality and validation
Quality validation is performed automatically during each run of the cleaning script. All reports are generated in the `reports/` folder:
1.  **[validation_report.md](file:///home/arutamonofu/dev/study/itmo_extraction/reports/validation_report.md)** — contains general validation metrics, information on the applied schema, and a row-by-row log of validation errors.
2.  **[missing_values_report.md](file:///home/arutamonofu/dev/study/itmo_extraction/reports/missing_values_report.md)** — contains a detailed analysis of missing values (quantitative and percentage summary) for each feature before and after filtering.
3.  **[conflicts.csv](file:///home/arutamonofu/dev/study/itmo_extraction/reports/conflicts.csv)** — records detailed logs of all unresolved discrepancies (e.g., unconfirmed dyes in PubChem or schema data type mismatches).

---

## 8. How to use the data

### Importing Data in Python
The final dataset can be easily loaded using the pandas library:
```python
import pandas as pd
df = pd.read_csv("data/processed/dataset.csv")
print(df.head())
```

---

File: data/interim/extracted/2024.v50.i4.4030.json
{
  "catalyst": "MicNo-ZnO",
  "catalyst_band_gap_ev": null,
  "catalyst_surface_area_m2g": 39.395,
  "catalyst_particle_size_nm": null,
  "dye_name": "Methylene blue",
  "initial_dye_concentration_value": 10.0,
  "initial_dye_concentration_unit": "mg/L",
  "catalyst_dosage_value": 0.25,
  "catalyst_dosage_unit": "g/L",
  "light_type": "UV",
  "irradiation_time_value": 180.0,
  "irradiation_time_unit": "min",
  "degradation_efficiency_percent": 96.0,
  "source_id": "2024.v50.i4.4030"
}

File: data/interim/extracted/8874791.json
{
  "source_id": "Kinetic Investigation of Photocatalytic Degradation of Methyl Orange Dye Using Mg-Doped Ag2O Nanoparticle",
  "catalyst": "Mg-doped Ag2O",
  "dye_name": "Methyl Orange",
  "initial_dye_concentration_value": 30,
  "initial_dye_concentration_unit": "ppm",
  "catalyst_dosage_value": 0.4,
  "catalyst_dosage_unit": "g",
  "light_type": "UV",
  "irradiation_time_value": 150,
  "irradiation_time_unit": "min",
  "degradation_efficiency_percent": 96.1
}

File: data/interim/extracted/ao3c07326.json
{
  "catalyst": "Mg−Al LDH@g-C₃N₄30@Ag₃PO₄5",
  "catalyst_band_gap_ev": 2.69,
  "catalyst_surface_area_m2g": null,
  "catalyst_particle_size_nm": null,
  "dye_name": "Methylene Blue",
  "initial_dye_concentration_value": 10.0,
  "initial_dye_concentration_unit": "mg/L",
  "catalyst_dosage_value": 1.25,
  "catalyst_dosage_unit": "g/L",
  "light_type": "Visible",
  "irradiation_time_value": 45.0,
  "irradiation_time_unit": "min",
  "degradation_efficiency_percent": 99.0,
  "source_id": "ao3c07326"
}

File: data/interim/extracted/d6na00104a.json
{
  "source_id": "A BiVO4/UU-200 heterojunction for efficient visible-light photocatalytic degradation of rhodamine B",
  "catalyst": "5% BiVO4/UU-200",
  "dye_name": "rhodamine B",
  "initial_dye_concentration_value": 15,
  "initial_dye_concentration_unit": "mg L-1",
  "catalyst_dosage_value": 10,
  "catalyst_dosage_unit": "mg",
  "light_type": "LED",
  "irradiation_time_value": 120,
  "irradiation_time_unit": "min",
  "degradation_efficiency_percent": 96.79
}

File: data/interim/extracted/j.arabjc.2022.103732.json
{
  "catalyst": "Co3O4-Bi2O3",
  "catalyst_band_gap_ev": null,
  "catalyst_surface_area_m2g": null,
  "catalyst_particle_size_nm": null,
  "dye_name": "rhodamine B",
  "initial_dye_concentration_value": 100,
  "initial_dye_concentration_unit": "mg/L",
  "catalyst_dosage_value": null,
  "catalyst_dosage_unit": null,
  "light_type": "Visible",
  "irradiation_time_value": 120,
  "irradiation_time_unit": "min",
  "degradation_efficiency_percent": 92,
  "source_id": "j.arabjc.2022.103732"
}

File: data/interim/extracted/s41598-026-40207-0.json
{
  "source_id": "ZnO/WO composite for efficient photocatalytic degradation of methylene blue dye under solar light",
  "catalyst": "5% ZnO/WO3",
  "dye_name": "Methylene blue",
  "initial_dye_concentration_value": 5.0,
  "initial_dye_concentration_unit": "mg/L",
  "catalyst_dosage_value": 100.0,
  "catalyst_dosage_unit": "mg/L",
  "light_type": "Solar",
  "irradiation_time_value": 60.0,
  "irradiation_time_unit": "min",
  "degradation_efficiency_percent": 93.8
}
