Repository: chem-data-extraction/photocatalytic-degradation-of-organic-dyes

# Photocatalysis Data Extraction & Cleaning Pipeline

Repository of the project for automatic extraction, cleaning, and standardization of photocatalytic degradation data of organic dyes. This project represents a reproducible tool for creating a high-quality chemical dataset based on scientific publications and open repositories (Zenodo).

---

## 1. Overview
This project is designed to extract structured photocatalysis parameters (catalyst chemical formula, dye name, dosages, light source type, irradiation time, and degradation efficiency) from scientific articles and Supplementary Information (in PDF format) using document layout analysis systems (MinerU) and large language models (Gemini API). The extracted data are combined with tabular datasets downloaded from Zenodo, enriched via the PubChem API, cleaned, and brought to a single quality standard.

---

## 2. What's inside
The repository architecture strictly complies with reproducibility and data standardization requirements:

```text
├── CITATION.cff           # Machine-readable dataset citation file
├── LICENSE                # Project license (MIT)
├── README.md              # Main entry point and description of the project (this file)
├── environment.yml        # Conda environment configuration file
├── requirements.txt       # List of Python dependencies for pip

## 4. Data schema and columns
Each row of the final dataset `data/processed/dataset.csv` represents a single measurement of degradation efficiency at a specific point in time within one experiment.

| Column Name | Data Type | Required? | Description | Example |
| :--- | :--- | :---: | :--- | :--- |
| `source_id` | String | No | Source identifier (article DOI or Zenodo ID) | `ao3c07326` |
| `catalyst` | String | No | Composition of the photocatalyst used | `Mg-doped Ag2O` |
| `catalyst_band_gap_ev` | Number | No | Band gap of the photocatalyst in eV | `2.6` |
| `catalyst_surface_area_m2g` | Number | No | Specific surface area of the photocatalyst in m²/g | `50.2` |
| `catalyst_particle_size_nm` | Number | No | Particle size / diameter of the photocatalyst in nm | `23.87` |
| `dye_name` | String | No | Normalized preferred name of the dye (from PubChem) | `Rhodamine B` |
| `dye_pubchem_cid` | Integer | **Yes** | Official PubChem Compound ID of the dye | `6099` |
| `initial_dye_concentration_value` | Number | No | Initial concentration of the dye | `10.0` |
| `initial_dye_concentration_unit` | String | No | Initial dye concentration unit (converted to `mg/L`) | `mg/L` |
| `catalyst_dosage_value` | Number | No | Photocatalyst dosage/concentration | `0.25` |
| `catalyst_dosage_unit` | String | No | Catalyst dosage unit (converted to `g/L`) | `g/L` |
| `light_type` | String | No | Type of radiation (`UV`, `Visible`, `Solar`, `LED`, `Dark`) | `Visible` |
| `irradiation_time_value` | Number | **Yes** | Time elapsed since the start of irradiation | `120.0` |
| `irradiation_time_unit` | String | **Yes** | Time unit (converted to `min`, `hours`, `s`) | `min` |
| `degradation_efficiency_percent` | Number | **Yes** | Degradation efficiency (%) within the range of 0-100 | `95.5` |

---

## 5. Units and controlled vocabularies
External reference dictionaries are used to eliminate discrepancies in physical and chemical data:
*   **Measurement units (`specs/units.json`)**: Contains mappings of various unit representations to standardized formats. For example, `ppm`, `mg l-1`, `mg/l` are normalized to a strict `mg/L`.
*   **Dye names dictionary (`specs/vocabularies.json`)**: Maps abbreviations to full names (e.g., `rhb` -> `rhodamine b`, `mb` -> `methylene blue`).
*   **PubChem API**: Allows verifying the dye by name, retrieving its structural formula and a single identifier (`dye_pubchem_cid`), and filtering out non-existent or incorrectly recognized compounds.

---

## 7. Data quality and validation
Quality validation is performed automatically during each run of the cleaning script. All reports are generated in the `reports/` folder:
1.  **[validation_report.md](file:///home/arutamonofu/dev/study/itmo_extraction/reports/validation_report.md)** — contains general validation metrics, information on the applied schema, and a row-by-row log of validation errors.
2.  **[missing_values_report.md](file:///home/arutamonofu/dev/study/itmo_extraction/reports/missing_values_report.md)** — contains a detailed analysis of missing values (quantitative and percentage summary) for each feature before and after filtering.
3.  **[conflicts.csv](file:///home/arutamonofu/dev/study/itmo_extraction/reports/conflicts.csv)** — records detailed logs of all unresolved discrepancies (e.g., unconfirmed dyes in PubChem or schema data type mismatches).

---

## 8. How to use the data

### Importing Data in Python
The final dataset can be easily loaded using the pandas library:
```python
import pandas as pd
df = pd.read_csv("data/processed/dataset.csv")
print(df.head())
```

---

File: data/interim/merged/merged.csv
source,catalyst_formula,dye_name,initial_dye_conc_value,initial_dye_conc_unit,catalyst_dosage_value,catalyst_dosage_unit,light_type,time_value,time_unit,efficiency_value
2024.v50.i4.4030,MicNo-ZnO,Methylene blue,10,mg/L,0.25,g/L,UV,180,min,96
8874791,Mg-doped Ag2O,Methyl Orange,30,ppm,0.4,g,UV,150,min,96.1
ao3c07326,Mg-Al LDH@g-C3N430@Ag3PO45,Methylene Blue,10,mg L^-1,0.05,g,Visible,45,min,99
d6na00104a,5% BiVO4/UU-200,rhodamine B,15,mg L-1,10,mg,LED,120,min,96.79
j.arabjc.2022.103732,Co3O4-Bi2O3,rhodamine B,100,mg/L,0.05,g,Solar,120,min,92
s41598-026-40207-0,5% ZnO/WO3,Methylene blue,5.0,mg/L,100.0,mg/L,Solar,60.0,min,93.8
zenodo_16640173,TiO2_SiO2,RhB,7.0,mg/L,0.1,g/L,Visible_LIGHT,15.0,min,5.5147058823529544
zenodo_16640173,TiO2_SiO2,RhB,7.0,mg/L,0.1,g/L,UV_LIGHT,15.0,min,6.323185011709597
zenodo_16640173,TiO2_SiO2,RhB,7.0,mg/L,0.1,g/L,Visible_LIGHT,15.0,min,27.97619047619049
zenodo_16640173,TiO2_SiO2,RhB,7.0,mg/L,0.1,g/L,UV_LIGHT,15.0,min,30.540166204986154
zenodo_16640173,TiO2_N_col,RhB,7.0,mg/L,0.1,g/L,Visible_LIGHT,15.0,min,41.82194616977226
zenodo_16640173,TiO2_SiO2,RhB,7.0,mg/L,0.1,g/L,Visible_LIGHT,30.0,min,12.132352941176471
zenodo_16640173,TiO2_SiO2,RhB,7.0,mg/L,0.1,g/L,Visible_LIGHT,30.0,min,55.208333333333336
zenodo_16640173,TiO2_SiO2,RhB,7.0,mg/L,0.1,g/L,UV_LIGHT,30.0,min,55.95567867036011
zenodo_16640173,TiO2_N_col,RhB,7.0,mg/L,0.1,g/L,UV_LIGHT,15.0,min,56.76470588235294
zenodo_16640173,TiO2_SiO2,RhB,7.0,mg/L,0.1,g/L,UV_LIGHT,30.0,min,14.207650273224036
zenodo_16640173,TiO2_N_col,RhB,7.0,mg/L,0.1,g/L,Visible_LIGHT,30.0,min,84.33402346445824
zenodo_16640173,TiO2_N_col,RhB,7.0,mg/L,0.1,g/L,UV_LIGHT,30.0,min,86.25
zenodo_16640173,TiO2_N_col,RhB,7.0,mg/L,0.1,g/L,Visible_LIGHT,60.0,min,87.3015873015873
zenodo_16640173,TiO2_N_col,RhB,7.0,mg/L,0.1,g/L,UV_LIGHT,60.0,min,88.75
zenodo_16640173,TiO2_SiO2,RhB,7.0,mg/L,0.1,g/L,UV_LIGHT,60.0,min,91.55124653739612
zenodo_16640173,TiO2_SiO2,RhB,7.0,mg/L,0.1,g/L,Visible_LIGHT,60.0,min,91.96428571428572
zenodo_16640173,TiO2_SiO2,RhB,7.0,mg/L,0.1,g/L,Visible_LIGHT,90.0,min,96.27976190476191
zenodo_16640173,TiO2_SiO2,RhB,7.0,mg/L,0.1,g/L,UV_LIGHT,90.0,min,97.92243767313019
zenodo_16640173,TiO2_N_col,RhB,7.0,mg/L,0.1,g/L,Visible_LIGHT,90.0,min,100.0
zenodo_16640173,TiO2_N_col,RhB,7.0,mg/L,0.1,g/L,Visible_LIGHT,120.0,min,100.0
zenodo_16640173,TiO2_N_col,RhB,7.0,mg/L,0.1,g/L,UV_LIGHT,90.0,min,100.0
zenodo_16640173,TiO2_N_col,RhB,7.0,mg/L,0.1,g/L,UV_LIGHT,120.0,min,100.0
zenodo_16640173,TiO2_SiO2,RhB,7.0,mg/L,0.1,g/L,UV_LIGHT,120.0,min,100.0
zenodo_16640173,TiO2_SiO2,RhB,7.0,mg/L,0.1,g/L,Visible_LIGHT,120.0,min,100.0
zenodo_16640173,TiO2_SiO2,RhB,7.0,mg/L,0.1,g/L,Visible_LIGHT,60.0,min,31.029411764705895
zenodo_16640173,TiO2_SiO2,RhB,7.0,mg/L,0.1,g/L,UV_LIGHT,60.0,min,36.14363778298204
zenodo_16640173,TiO2_SiO2,RhB,7.0,mg/L,0.1,g/L,Visible_LIGHT,90.0,min,41.61764705882353
zenodo_16640173,TiO2_SiO2,RhB,7.0,mg/L,0.1,g/L,UV_LIGHT,90.0,min,50.42935206869632
zenodo_16640173,TiO2_SiO2,RhB,7.0,mg/L,0.1,g/L,Visible_LIGHT,120.0,min,54.26470588235295
zenodo_16640173,TiO2_SiO2,RhB,7.0,mg/L,0.1,g/L,UV_LIGHT,120.0,min,58.23575331772053
